Repository: cslotboom/limitstates

A structural design and representation library. Documentation can be viewed [here](https://limitstates.readthedocs.io/en/latest/index.html).

# Overview
limitstates is a python library that can represent and design structural 
elements according to code and material standards from various countries. Limit states has two main components: 
a set of classes that representations structural objects, e.g. A Ibeam that is 6m long made or steel; 
and design libraries that can act on elements and determine capacities, e.g. Canada's CSA s16 2024 steel material standard.
**Limitstates is currently incomplete and in public beta testing.**
**Expect breaking changes before the first version release.**

A simple script is shown below where a structural object is created and used.


```Python
import limitstates as ls
import limitstates.design.csa.s16.c24 as s16

L = 6
Fy = 350
sectionName = 'W310X118'

# Define the material, in this case a code specific steel with Fy = 350 MPa
mat = s16.MaterialSteelCsa24(Fy, sUnit='MPa')

# Define a steel section from a database, in this case a cisc 12 w section.
steelSections   = ls.getSteelSections(mat, 'csa', 'cisc_12', 'w')
section         = ls.getByName(steelSections, sectionName)

# Make a element, which the design library can act on.
beam = s16.BeamColumnSteelCsa24(member, section)

# Make a Plot of the Section.
fig, ax = ls.plotElementSection(beam)
```

# Documentation
https://limitstates.readthedocs.io/en/latest/

# Library Organization
There are four main parts of the limitstates library: units, objects, design, analysis.

The units library is a light-weight module for unit conversions. 
All structural objects in the limitstates libary are dependant on the unit library for conversions. 
See [units api reference](https://limitstates.readthedocs.io/en/latest/rst/units.html) for more detail.

The objects library contains generic classes that represent and manipulate structural elements. 
Members of the object library are not specific to any code, for example a W530x150 cross section has the same geometry for American and Canadian codes.
See the [objects api reference](https://limitstates.readthedocs.io/en/latest/rst/objects.html) for more detail.

The design library contains specialized objects for a particular design code, and functions that act on them. 
For example,   "BeamColumnSteelCsa24" is a code specific implementations of the generic "BeamColumn" class, 
and the function "checkBeamMrSupported", acts on it to determine a sections unsupported moment. 
Design libraries are divided by country and material standard. Currently, content only exists for Canadian design codes.
See [design api reference](https://limitstates.readthedocs.io/en/latest/rst/design.html) for more detail.

The Analysis library will contain functions that act on structural objects to analyze them. The analysis Library is a work in progress.

# Development Roadmap
Version one of limitstates will release when the library can design most major elements in canadian design codes, and the core objects can handle American/EU design codes. 
The specific items required for version 1 are below:

### Object Library
- [ ] Create a section element for reinforced concrete
- [ ] Improve section and material database documentation
- [ ] Support plotting for concrete elements / sections
- [x] Support plotting for CLT elements / sections
- [ ] Add section summary to section plotting
- [ ] Add an generic design example showing how database can be used.

### Design

#### CSA o86
- [x] Add Examples.
- [x] Add beam shear checks.

#### CSA S16
- [x] Develop multi-span beam checks.
- [ ] Add beam shear checks.

#### CSA A23.3
- [ ] Complete code checks for basic concrete beams in moment/shear.
- [ ] Add section solvers for concrete that can determine steel required based on input capacities.
- [ ] Complete code checks for basic concrete columns in compression / bending.
- [ ] Complete code checks for basic concrete columns in compression / bending with slenderness effects.
- [ ] Add examples for basic concrete checks
- [ ] Add examples for concrete in compression

#### US/EU Standards
- [ ] Ensure all basic design objects are compatible with US codes and units.

File: design/csa/o86/c19/material/databases/glulam_csa.csv
species,grade,fb,fbneg,fv,fc,fcp,ftn,ftg,ftp,E
DF,24f-E,30.6,23,2,30.2,7,20.4,15.3,0.83,12800
DF,24f-EX,30.6,30.6,2,30.2,7,20.4,15.3,0.83,12800
DF,20f-E,25.6,29.2,2,30.2,7,20.4,15.3,0.83,12400
DF,20f-EX,25.6,25.6,2,30.2,7,20.4,15.3,0.83,12400
DF,18t-E,24.3,24.3,2,30.2,7,20.4,17.9,0.83,13800
DF,16c-E,14,14,2,30.2,7,20.4,15.3,0.83,12400
SPF,20f-E,25.6,19.2,1.75,25.2,5.8,17,12.7,0.51,10300
SPF,20f-EX,25.6,25.6,1.75,25.2,5.8,17,12.7,0.51,10300
SPF,14t-E,24.3,24.3,1.75,25.2,5.8,17.9,13.4,0.51,10700
SPF,12c-E,9.8,9.8,1.75,25.2,5.8,17,12.7,0.51,9700
HF,24f-E,30.6,23,1.75,-1,4.6,20.4,15.3,0.83,13100
HF,24f-EX,30.6,30.6,1.75,-1,7,20.4,15.3,0.83,13100
