Repository: cslotboom/limitstates

A structural design and representation library. Documentation can be viewed [here](https://limitstates.readthedocs.io/en/latest/index.html).

# Overview
limitstates is a python library that can represent and design structural 
elements according to code and material standards from various countries. Limit states has two main components: 
a set of classes that representations structural objects, e.g. A Ibeam that is 6m long made or steel; 
and design libraries that can act on elements and determine capacities, e.g. Canada's CSA s16 2024 steel material standard.
**Limitstates is currently incomplete and in public beta testing.**
**Expect breaking changes before the first version release.**

A simple script is shown below where a structural object is created and used.


```Python
import limitstates as ls
import limitstates.design.csa.s16.c24 as s16

L = 6
Fy = 350
sectionName = 'W310X118'

# Define the material, in this case a code specific steel with Fy = 350 MPa
mat = s16.MaterialSteelCsa24(Fy, sUnit='MPa')

# Define a steel section from a database, in this case a cisc 12 w section.
steelSections   = ls.getSteelSections(mat, 'csa', 'cisc_12', 'w')
section         = ls.getByName(steelSections, sectionName)

# Make a element, which the design library can act on.
beam = s16.BeamColumnSteelCsa24(member, section)

# Make a Plot of the Section.
fig, ax = ls.plotElementSection(beam)
```

# Documentation
https://limitstates.readthedocs.io/en/latest/

# Library Organization
There are four main parts of the limitstates library: units, objects, design, analysis.

The units library is a light-weight module for unit conversions. 
All structural objects in the limitstates libary are dependant on the unit library for conversions. 
See [units api reference](https://limitstates.readthedocs.io/en/latest/rst/units.html) for more detail.

The objects library contains generic classes that represent and manipulate structural elements. 
Members of the object library are not specific to any code, for example a W530x150 cross section has the same geometry for American and Canadian codes.
See the [objects api reference](https://limitstates.readthedocs.io/en/latest/rst/objects.html) for more detail.

The design library contains specialized objects for a particular design code, and functions that act on them. 
For example,   "BeamColumnSteelCsa24" is a code specific implementations of the generic "BeamColumn" class, 
and the function "checkBeamMrSupported", acts on it to determine a sections unsupported moment. 
Design libraries are divided by country and material standard. Currently, content only exists for Canadian design codes.
See [design api reference](https://limitstates.readthedocs.io/en/latest/rst/design.html) for more detail.

The Analysis library will contain functions that act on structural objects to analyze them. The analysis Library is a work in progress.

# Development Roadmap
Version one of limitstates will release when the library can design most major elements in canadian design codes, and the core objects can handle American/EU design codes. 
The specific items required for version 1 are below:

### Object Library
- [ ] Create a section element for reinforced concrete
- [ ] Improve section and material database documentation
- [ ] Support plotting for concrete elements / sections
- [x] Support plotting for CLT elements / sections
- [ ] Add section summary to section plotting
- [ ] Add an generic design example showing how database can be used.

### Design

#### CSA o86
- [x] Add Examples.
- [x] Add beam shear checks.

#### CSA S16
- [x] Develop multi-span beam checks.
- [ ] Add beam shear checks.

#### CSA A23.3
- [ ] Complete code checks for basic concrete beams in moment/shear.
- [ ] Add section solvers for concrete that can determine steel required based on input capacities.
- [ ] Complete code checks for basic concrete columns in compression / bending.
- [ ] Complete code checks for basic concrete columns in compression / bending with slenderness effects.
- [ ] Add examples for basic concrete checks
- [ ] Add examples for concrete in compression

#### US/EU Standards
- [ ] Ensure all basic design objects are compatible with US codes and units.

File: src/limitstates/objects/material/db/us/clt/prg320_2019.csv
grade,supplier,species,lamGradeS,fbS,ES,ftS,fcS,fcpS,fvS,fsS,lamGradeW,fbW,EW,ftW,fcW,fcpW,fvW,fsW,rho
E1,prg320,SPF,1950-1.7E,1950,1700000,1375,1800,-1,135,45,No.3,500,1200000,250,650,-1,1.5,135,45
E2,prg320,D.Fir,1650-1.7E,1650,1500000,1020,1700,-1,180,60,No.3,525,1400000,325,775,-1,1.9,180,60
E3,prg320,Eastern,1200-1.7E,1200,1200000,600,1400,-1,110,35,No.3,350,900000,150,475,-1,1.2,110,35
E5,prg320,H.Fir.,1650-1.7E,1650,1950000,1020,1700,-1,150,50,No.3,500,1200000,300,725,-1,1.6,150,50
V1,prg320,D.Fir,No.2,900,900000,575,1350,-1,180,60,No.3,525,1400000,325,775,-1,1.9,180,60
V2,prg320,SPF,No1/No.2,750,875000,450,1150,-1,135,45,No.3,500,1200000,250,650,-1,1.5,135,45
V3,prg320,S.Pine,No.2,775,750000,450,1250,-1,175,55,No.3,450,1300000,250,725,-1,1.6,175,55
